Repository: itBme3/srpco-frontend

<a href="https://srpco.netlify.app">
</a>

# SRPCO.com frontend

# serve with hot reload at localhost:3000
$ npm run dev

# generate static project
$ npm run generate
```

For detailed explanation on how things work, check out the [documentation](https://nuxtjs.org).

## Special Directories

You can create the following extra directories, some of which have special behaviors. Only `pages` is required; you can delete them if you don't want to use their functionality.

### `assets`

The assets directory contains your uncompiled assets such as Stylus or Sass files, images, or fonts.

File: content/datasheets/3m-9490le.json
{"title":"3M 9490LE","createdAt":"2022-01-23T22:36:57.330Z","updatedAt":"2022-01-23T22:36:57.330Z","publishedAt":"2022-01-23T22:36:57.323Z","slug":"3m-9490le","description":null,"fileContent":"3M ™ Double Coated Tape 9490LE Product Description 3M™ Double Coated Tape 9490LE with 3M™ Laminating Adhesive 300LSE provides high bond strength to most surfaces, including many low surface energy plastics such as polypropylene and powder coated paints. The acrylic adhesive also provides excellent adhesion to surfaces contaminated lightly with oil typically used with machine parts. 3M double coated tape 9490LE offers the added feature of  3M™ Laminating Adhesive 300MP on  one side to provide excellent bond strength to a variety of foam and fabric materials. 3 Technical Data November 2011 Construction Faceside 1 Carrier Backside 2 Liner Total Tape Product Adhesive Type/ Adhesive Color, Type, Liner Thickness Number Thickness Thickness Thickness Print Caliper (w/o liner) 3M™ Double  2.8 mil Clear PET 3 3.4 mil Tan, 58#, 4.2 mil 6.7 mil Coated Tape (0.071mm) 0.5 mil (0.086mm) Polycoated Kraft (0.11mm) (0.17mm) 9490LE 4 (0.013mm) “3M 300LSE” Note 1:   Faceside (FS) adhesive 300MP is on the interior of the roll, exposed when unwound. Note 2:   Backside (BS) adhesive 300LSE is on the exterior of the roll, exposed when liner is removed. Note 3:   PET (Polyester). Note 4:   The caliper listed is based on a calculation from manufacturing controlled adhesive coat weights using a density of 1.01 2 g/cc. Features •  This tape has a moisture resistant polycoated kraft liner which can withstand high humidity conditions with minimal cockling or wrinkling. •  This tape has a film carrier which can add dimensional stability to foams and other substrates and also make it easier to handle the tape during slitting and die-cutting. •  The bond strength of 3M™ Laminating Adhesive 300LSE increases as a function of time and temperature, and has very high initial adhesion. Application Ideas •  Foam attachment for electronic assemblies. •  Low surface energy substrates. •  Graphic attachment of high surface energy and low surface energy. 3M ™ Double Coated Tape 9490LE Typical Physical Properties and Performance Characteristics Note:  The following technical information and data should be considered representative or typical only and should not be used for specification purposes. (2) Product Number 3M™ Double Coated Tape 9490LE Adhesion to stainless steel Oz/in (N/cm) [kg/25.4 mm] ASTM D3330 - 90 degree - 15 minute RT (FS/BS) 25/60 (2.7/6.6) [0.7/1.7] - 72 hour RT (FS/BS) 125/140 (13.7/15.3) [3.6/4.0] - 72 hour 158°F (70°C) (FS/BS) 125/160 (13.7/17.5) [3.6/4.6] ASTM D3330 - 180 degree,  2 mil Al foil - 72 hr RT Faceside 135 (14.8) [3.8] Backside 155 (17.0) [4.4] Shear Strength - ASTM D3654 modified - (.5 inch 2 sample size) 1000 grams at 72°F (22°C) >10,000 minutes 500 grams at 158°F (70°C) >10,000 minutes Relative High Temperature Operating Ranges: Long Term (days, weeks) 200°F (93°C) Short Term (minutes, hours) 300°F (149°C) Relative Solvent Resistance Very Good Dielectric Properties: Dielectric Strength 1025 volts/mil Breakdown Voltage 5700 volts Roll length, width, slitting tolerance, core size. Available Lengths (Subject to minimum order requirements) Maximum Length 1/2\" to 63/64\" 180 yd. (164 m) 1\" to 3\" 360 yd. (329 m) 3\" to 48\" 360 yd. (329 m) 48\" to 54\" 360 yd. (329 m) Normal Slitting Tolerance ±1/32\" (0.8 mm) Core Size ID 3.0\" (76.2 mm) Sheet Size Not Available Available Sizes (3) 3M ™ Double Coated Tape 9490LE Environmental Performance Humidity Resistance: High humidity has minimal effect on adhesive performance. No significant reduction in bond strength is observed after exposure for seven days at 90°F (32°C) and 90% relative humidity. UV Resistance: When properly applied, nameplates and decorative trim parts are not adversely affected by exposure to direct sunlight. Water Resistance: Immersion in water has no appreciable effect on the bond strength. After 100 hours at room temperature, the high bond strength is maintained. Temperature Cycling Resistance: High bond strength is maintained after cycling four times through: 4 hours at 158°F (70°C) 4 hours at -20°F (-29°C) 4 hours at 73°F (22°C) Chemical Resistance: When properly applied, nameplate and decorative trim parts will hold securely after exposure to numerous chemicals including oil, mild acids and alkalis. Application Techniques Bond strength is dependent upon the amount of adhesive-to-surface contact developed. Firm application pressure and moderate heat, from 100°F (38°C) to 130°F (54°C), will assist the adhesive in developing intimate contact with the bonding surface. To obtain optimum adhesion, the bonding surfaces must be clean, dry and well unified. Some typical surface cleaning solvents are isopropyl alcohol or heptane. * Ideal tape application temperature range is 70°F to 100°F (21°C to 38°C). Initial tape application to surfaces at temperatures below 50°F (10°C) is not recommended because the adhesive becomes too firm to adhere readily. However, once properly applied, low temperature holding is generally satisfactory. *Note: Carefully read and follow the manufacturer’s precautions and directions for use when working with solvents. These cleaning recommendations may not be compliant with the rules of certain Air Quality Management Districts in California; consult applicable rules before use. Storage Store in original cartons at 70°F (21°C) and 50% relative humidity. Shelf Life If stored under proper conditions, product retains its performance and properties for two years from date of manufacture. (4) 3M ™ Double Coated Tape 9490LE Certification/Recognition MSDS:  3M has not prepared a MSDS for this product which is not subject to the MSDS requirements of the Occupational Safety and Health Administration’s Hazard Communication Standard, 29 C.F.R. 1910.1200(b)(6)(v). When used under reasonable conditions or in accordance with the 3M directions for use, the product should not present a health and safety hazard. However, use or processing of the product in a manner not in accordance with the directions for use may affect its performance and present potential health and safety hazards. TSCA:  This product is defined as an article under the Toxic Substances Control Act and therefore, it is exempt from inventory listing requirements. RoHs Complaint/REACH Compliant: This product complies with the European Union’s “Restriction of Hazardous Substances” (RoHs) initiative and with European REACH regulations 2002/95/EC and 2005/618/EC. For Additional Information To request additional product information or to arrange for sales assistance, call toll free 1-800-251-8634. Address correspondence to: 3M, Electronics Markets Materials Division, 3M Center, Building 225-3S-06, St. Paul, MN 55144- 1000. Our fax number is 651-778-4244 or 1-877-369-2923. In Canada, phone: 1-800-364-3577. In Puerto Rico, phone: 1-787-750-3000. In Mexico, phone: 52-70-04-00. Important Notice All statements, technical information, and recommendations related to 3M’s products are based on information believed  to be reliable, but the accuracy or completeness is not guaranteed. Before using this product, you must evaluate it and determine if it is suitable for your intended application. You assume all risks and liability associated with such use.  Any statements related to the product which are not contained in 3M’s current publications, or any contrary statements contained on your purchase order shall have no force or effect unless expressly agreed upon, in writing, by an authorized officer of 3M. Warranty; Limited Remedy; Limited Liability. This product will be free from defects in material and manufacture at the time of purchase.  3M MAKES NO OTHER WARRANTIES INCLUDING, BUT NOT LIMITED TO, ANY IMPLIED WARRANTY OF MERCHANTABILITY OR FITNESS FOR A PARTICULAR PURPOSE. If this product is defective within the warranty period stated above, your exclusive remedy shall be, at 3M’s option, to replace or repair the 3M product or refund the purchase price of the 3M product.  Except where prohibited by law, 3M will not be liable for any indirect, special, incidental or consequential loss or damage arising from this 3M product, regardless of the legal theory asserted. 3M is a trademark of 3M Company. Please recycle. Printed in U.S.A. © 3M 2011. All rights reserved. 60-5002-0529-3 3 3 Electronics Markets Materials Division 3M Center, Building 225-3S-06 St. Paul, MN 55144-1000 1-800-251-8634   phone 651-778-4244   fax www.3M.com/electronics","type":"datasheet","collectionType":"datasheets","content":null,"order":0,"redirects":null,"seo":{"id":333,"title":"3M 9490LE","description":null,"image":{}},"file":{"id":47,"name":"9490LE.pdf","alternativeText":null,"caption":"uploads/2021/07/9490LE.pdf","width":null,"height":null,"formats":null,"hash":"9490_LE_3dc7ada809","ext":".pdf","mime":"application/pdf","size":144.26,"url":"/uploads/9490_LE_3dc7ada809.pdf","previewUrl":null,"provider":"local","provider_metadata":null,"createdAt":"2022-01-23T21:44:07.813Z","updatedAt":"2022-04-13T07:15:19.877Z"},"pageSettings":null,"supplier":{"id":51,"slug":"3m","createdAt":"2022-01-23T21:43:22.803Z","updatedAt":"2022-02-28T05:24:39.763Z","publishedAt":"2022-01-23T21:43:22.796Z","title":"3M","content":"<figure class=\"media\"><oembed url=\"https://www.youtube.com/embed/pOE-NPuSy6U\"></oembed></figure><p>&nbsp;</p><h4>The benefits of being a 3M Preferred Converter:</h4><ul><li><strong>Access to High-Performance Products</strong> – 3M is the leader in creating products, such as 3M<sup>™</sup> VHB<sup>™</sup> Foam Tape, that improve lives, enhance homes, and inspire the innovation of tomorrow.</li><li><strong>Employee Training</strong> – The 3M Converter University provides us extensive knowledge on 3M products and technologies.</li><li><strong>Networking</strong> – Using 3M’s extensive network allows us to work more efficiently in all areas of our business.</li><li><strong>Extended Customer Benefits</strong> – We receive discounts and favorable lead times, which we extend to our customers.</li><li><strong>Advisory Board Membership</strong> – SRP is on the 3M Advisory Board for Converter Markets.</li><li><strong>3M Innovation Center</strong> – We have access to the 3M Innovation Center in St. Paul, MN to give our customers a look at 3M’s new and existing technologies.</li><li><strong>Support</strong> – As a Preferred Converter, SRP is supported by a team of 3M sales representatives.</li></ul><p>From repositionable to permanent, 3M adhesive tape can be readily matched to the substrate and stress characteristics needed in the joint. Our custom fabricated 3M adhesives and tapes products can provide many solutions to countless applications using an array of different types of materials by converting them into <a href=\"https://www.srpco.com/gaskets/adhesive-backed-gaskets/\">custom gaskets</a> and seals.</p>","order":1,"description":"Over 50 years working with 3M gives us the opportunity to provide you VIP service from material sampling to prototyping—to full manufacturing, packaging, and delivery.","type":"supplier","collectionType":"suppliers","totalConverters":63,"color":"red_500","media":{"id":225,"name":"3m@2x.jpg","alternativeText":"3m@2x.jpg","caption":"3m@2x.jpg","width":1200,"height":1200,"formats":{"thumbnail":{"name":"thumbnail_3m@2x.jpg","hash":"thumbnail_3m_2x_cddb934994","ext":".jpg","mime":"image/jpeg","width":156,"height":156,"size":3.78,"path":null,"url":"/uploads/thumbnail_3m_2x_cddb934994.jpg"},"large":{"name":"large_3m@2x.jpg","hash":"large_3m_2x_cddb934994","ext":".jpg","mime":"image/jpeg","width":1000,"height":1000,"size":26.99,"path":null,"url":"/uploads/large_3m_2x_cddb934994.jpg"},"medium":{"name":"medium_3m@2x.jpg","hash":"medium_3m_2x_cddb934994","ext":".jpg","mime":"image/jpeg","width":750,"height":750,"size":19.4,"path":null,"url":"/uploads/medium_3m_2x_cddb934994.jpg"},"small":{"name":"small_3m@2x.jpg","hash":"small_3m_2x_cddb934994","ext":".jpg","mime":"image/jpeg","width":500,"height":500,"size":12.4,"path":null,"url":"/uploads/small_3m_2x_cddb934994.jpg"}},"hash":"3m_2x_cddb934994","ext":".jpg","mime":"image/jpeg","size":25.61,"url":"/uploads/3m_2x_cddb934994.jpg","previewUrl":null,"provider":"local","provider_metadata":null,"createdAt":"2022-02-28T05:24:36.480Z","updatedAt":"2022-04-13T07:15:20.337Z"}},"id":188}

File: content/datasheets/3m-9492mp.json
{"title":"3M 9492MP","createdAt":"2022-01-23T22:36:58.943Z","updatedAt":"2022-01-23T22:36:58.943Z","publishedAt":"2022-01-23T22:36:58.938Z","slug":"3m-9492mp","description":null,"fileContent":"3M ™ Double Coated Tapes 9492MP • 9495MP • 9495MPF • 9495B Product Description 3M™ Double Coated Tapes with 3M™ Laminating Adhesive 200MP feature a thin polyester film for dimensional stability and improved handling with ease of die-cutting and laminating. The 3M adhesive 200MP provides exceptional temperature and chemical resistance. 3M™ Double Coated Tape 9495B has a black polyester film to provide opacity or visibility. 3 Technical Data November 2011 Construction Faceside 1.4 Carrier Backside 2, Liner Total Tape Product Adhesive Type/ Adhesive Color, Type, Liner Thickness Number Thickness Thickness Thickness Print Caliper (w/o liner) 3M™ Double 1.0 mil Clear PET 3 1.0 mil Tan, 58#,  4.0 mil 2.5 mil Coated Tape (0.025mm) 0.5 mil (0.025mm) Polycoated Kraft, (0.10mm) (0.06mm) 9492MP (0.013mm) “3M 200MP” 3M™ Double 2.9 mil Clear PET 2.3 mil Tan, 58#, 4.0 mil 5.7 mil Coated Tape (0.074mm) 0.5 mil (0.058mm) Polycoated Kraft, (0.10mm) (0.14mm) 9495MP (0.013mm) “3M 200MP” 3M™ Double 2.9 mil Clear PET 2.3 mil Clear, PET, 2.0 mil 5.7 mil Coated Tape (0.074mm) 0.5 mil (0.058mm) No Print (0.051mm) (0.14mm) 9495MPF (0.013mm) 3M™ Double  2.9 mil Black PET 2.3 mil Tan, 58#, 4.0 mil 5.7 mil Coated Tape (0.074mm) 0.5 mil (0.058mm) Polycoated Kraft, (0.010mm) (0.14mm) 9495B (0.013mm) “3M 200MP” Note 1:   Faceside adhesive is on the interior of the roll, exposed when unwound. Note 2:   Backside adhesive is on the exterior of the roll, exposed when liner is removed. Note 3:   PET (Polyester). Note 4:   The caliper listed is based on a calculation from manufacturing controlled adhesive coat weights using a density of 1.01 2 g/cc. Features •  A thin polyester carrier in the products provides dimensional stability and improved handling with ease of die-cutting and lamination compared to adhesive transfer tapes. •  3M™ Laminating Adhesive 200MP provides exceptional temperature and chemical resistance and withstands tough application environments. •  3M™ Double Coated Tape 9495MPF has a film liner for ease in rotary die-cutting and applications who demand low particle generating parts. Application Ideas •  Graphic overlays •  Nameplates •  Appliques •  Decorative Trim •  Thermal and sound damping applications in the electronics and appliance industry. •  Gasket and lens attachment for electronic assemblies. 3M ™ Double Coated Tapes with 9492MP •  9495MP •  9495MPF •  9495B Typical Physical Properties and Performance Characteristics Note:  The following technical information and data should be considered representative or typical only and should not be used for specification purposes. (2) Product Number 3M™ Double Coated Tape 9492MP 3M™ Double Coated Tapes 9495MP, 9495MPF, 9495B Adhesion to stainless steel Oz/in (N/cm) [kg/25.4 mm] Oz/in (N/cm) [kg/25.4 mm] ASTM D3330 - 90 degree - 15 minute RT 45 (4.9) [1.3] 70 (7.7) [2.0] - 72 hour RT 60 (6.6) [1.7] 80 (8.8) [2.3] - 72 hour 158°F (70°C) 70 (7.7) [2.0] 90 (9.9) [2.6] ASTM D3330 - 180 degree, 2 mil Al foil - 72 hour RT 85 (9.3) [2.4] 100 (10.9) [2.8] Adhesion to other surfaces * ASTM D3330 - 90 degree, 2 mil Al foil, 72 hour RT ABS 50 (5.5) [1.4] 60 (6.6) [1.7] Acrylic 55 (6.0) [1.6] 60 (6.6) [1.7] Polycarbonate 35 (3.8) [1.0] 60 (6.6) [1.7] Shear Strength - ASTM D3654 modified - (.5 inch 2 sample size) 1000 grams at 72°F (22°C) >10,000 minutes >10,000 minutes 500 grams at 158°F (70°C) >10,000 minutes >10,000 minutes Relative High Temperature Operating Ranges: Long Term (days, weeks) 250°F (121°C) 250°F (121°C) Short Term (minutes, hours) 300°F (149°C) 300°F (149°C) Dielectric Properties: 3M™ Double Coated Tapes 9495MP, 9495MPF and 9495B Dielectric Strength Not Available 1373 volts/mil Breakdown Voltage Not Available 7800 volts Maximum Length 1/4\" to 1\" 144 yd. (132 m) 1\" to 54\" 360 yd. (329 m) Available Widths Minimum 1/4\" (6.35 mm) Maximum 54\" (1372 mm) Normal Slitting Tolerance ±1/32\" (0.8 mm) Core Size 3.0\" (76.2 mm) Available Sizes *Not recommended for low energy plastics (polypropylene, polyethylene). For these surfaces, please refer to 3M™ Laminating Adhe sive 300MP and 300LSE. Roll length, width, slitting tolerance, core size. Available Lengths (Subject to minimum order requirements) (3) 3M ™ Double Coated Tapes with 9492MP •  9495MP •  9495MPF •  9495B Application Techniques Bond strength is dependent upon the amount of adhesive-to-surface contact developed. Firm application pressure and moderate heat, from 100°F (38°C) to 130°F (54°C), will assist the adhesive in developing intimate contact with the bonding surface. To obtain optimum adhesion, the bonding surfaces must be clean, dry and well unified. Some typical surface cleaning solvents are isopropyl alcohol or heptane. * Ideal tape application temperature range is 70°F to 100°F (21°C to 38°C). Initial tape application to surfaces at temperatures below 50°F (10°C) is not recommended because the adhesive becomes too firm to adhere readily. However, once properly applied, low temperature holding is generally satisfactory. *Note: Carefully read and follow the manufacturer’s precautions and directions for use when working with solvents. These cleaning recommendations may not be compliant with the rules of certain Air Quality Management Districts in California; consult applicable rules before use. Application Equipment To apply adhesives in a wide web format, lamination equipment is required to ensure acceptable quality. To learn more about working with pressure-sensitive adhesives please refer to technical bulletin,  Lamination Techniques for Converters of Laminating Adhesives (70-0704-1430-8). For additional dispenser information, contact your local 3M sales representative, or the toll free 3M sales assistance number at 1-800-251-8634. Adding Liners to 3M ™ Double Coated Tapes with 3M ™ Laminating Adhesive 200MP 1.  Rotary processing, tape only, on a densified (outside of #4994) kraft liner. In this process the tape waste will stay with the 58# PCK liner, leaving adhesive die-cuts dispensable from the #4994 (densified kraft) liner. 2.  Rotary processing for finished parts. It is most efficient to use the polyester linered double coat (3M™ Double Coated Tape 9495MPF). Current process limitations prevent the supply of the 3M™ Laminating Adhesive 200MP on a DK liner. Environmental Performance Humidity Resistance: High humidity has minimal effect on adhesive performance. No significant reduction in bond strength is observed after exposure for seven days at 90°F (32°C) and 90% relative humidity. UV Resistance: When properly applied, nameplates and decorative trim parts are not adversely affected by exposure to direct sunlight. Water Resistance: Immersion in water has no appreciable effect on the bond strength. After 100 hours at room temperature, the high bond strength is maintained. Temperature Cycling Resistance: High bond strength is maintained after cycling four times through: 4 hours at 158°F (70°C) 4 hours at -20°F (-29°C) 4 hours at 73°F (22°C) Chemical Resistance: When properly applied, nameplate and decorative trim parts will hold securely after exposure to numerous chemicals including oil, mild acids and alkalis. (4) 3M ™ Double Coated Tapes with 9492MP •  9495MP •  9495MPF •  9495B Storage Store in original cartons at 70°F (21°C) and 50% relative humidity. Shelf Life If stored under proper conditions, product retains its performance and properties for two years from date of manufacture. Certification/Recognition MSDS:  3M has not prepared a MSDS for this product which is not subject to the MSDS requirements of the Occupational Safety and Health Administration’s Hazard Communication Standard, 29 C.F.R. 1910.1200(b)(6)(v). When used under reasonable conditions or in accordance with the 3M directions for use, the product should not present a health and safety hazard. However, use or processing of the product in a manner not in accordance with the directions for use may affect its performance and present potential health and safety hazards. TSCA:  This product is defined as an article under the Toxic Substances Control Act and therefore, it is exempt from inventory listing requirements. RoHs Complaint/REACH Compliant: This product complies with the European Union’s “Restriction of Hazardous Substances” (RoHs) initiative and with European REACH regulations 2002/95/EC and 2005/618/EC. For Additional Information To request additional product information or to arrange for sales assistance, call toll free 1-800-251-8634. Address correspondence to: 3M, Electronics Markets Materials Division, 3M Center, Building 225-3S-06, St. Paul, MN 55144- 1000. Our fax number is 651-778-4244 or 1-877-369-2923. In Canada, phone: 1-800-364-3577. In Puerto Rico, phone: 1-787-750-3000. In Mexico, phone: 52-70-04-00. Important Notice All statements, technical information, and recommendations related to 3M’s products are based on information believed  to be reliable, but the accuracy or completeness is not guaranteed. Before using this product, you must evaluate it and determine if it is suitable for your intended application. You assume all risks and liability associated with such use.  Any statements related to the product which are not contained in 3M’s current publications, or any contrary statements contained on your purchase order shall have no force or effect unless expressly agreed upon, in writing, by an authorized officer of 3M. Warranty; Limited Remedy; Limited Liability. This product will be free from defects in material and manufacture at the time of purchase.  3M MAKES NO OTHER WARRANTIES INCLUDING, BUT NOT LIMITED TO, ANY IMPLIED WARRANTY OF MERCHANTABILITY OR FITNESS FOR A PARTICULAR PURPOSE. If this product is defective within the warranty period stated above, your exclusive remedy shall be, at 3M’s option, to replace or repair the 3M product or refund the purchase price of the 3M product.  Except where prohibited by law, 3M will not be liable for any indirect, special, incidental or consequential loss or damage arising from this 3M product, regardless of the legal theory asserted. 3M is a trademark of 3M Company. Please recycle. Printed in U.S.A. © 3M 2011. All rights reserved. 60-5002-0527-7 3 3 Electronics Markets Materials Division 3M Center, Building 225-3S-06 St. Paul, MN 55144-1000 1-800-251-8634   phone 651-778-4244   fax www.3M.com/electronics","type":"datasheet","collectionType":"datasheets","content":null,"order":0,"redirects":null,"seo":{"id":336,"title":"3M 9492MP","description":null,"image":{}},"file":{"id":50,"name":"9492-9495mp.pdf","alternativeText":null,"caption":"uploads/2021/07/9492-9495mp.pdf","width":null,"height":null,"formats":null,"hash":"9492_9495mp_3471f005ab","ext":".pdf","mime":"application/pdf","size":187.8,"url":"/uploads/9492_9495mp_3471f005ab.pdf","previewUrl":null,"provider":"local","provider_metadata":null,"createdAt":"2022-01-23T21:44:09.194Z","updatedAt":"2022-04-13T07:15:19.892Z"},"pageSettings":null,"supplier":{"id":51,"slug":"3m","createdAt":"2022-01-23T21:43:22.803Z","updatedAt":"2022-04-24T17:19:39.891Z","publishedAt":"2022-01-23T21:43:22.796Z","title":"3M","content":"","order":1,"description":"Over 50 years working with 3M gives us the opportunity to provide you VIP service from material sampling to prototyping—to full manufacturing, packaging, and delivery.","type":"supplier","collectionType":"suppliers","totalConverters":63,"color":"red_500","media":{"id":225,"name":"3m@2x.jpg","alternativeText":"3m@2x.jpg","caption":"3m@2x.jpg","width":1200,"height":1200,"formats":{"thumbnail":{"name":"thumbnail_3m@2x.jpg","hash":"thumbnail_3m_2x_cddb934994","ext":".jpg","mime":"image/jpeg","width":156,"height":156,"size":3.78,"path":null,"url":"/uploads/thumbnail_3m_2x_cddb934994.jpg"},"large":{"name":"large_3m@2x.jpg","hash":"large_3m_2x_cddb934994","ext":".jpg","mime":"image/jpeg","width":1000,"height":1000,"size":26.99,"path":null,"url":"/uploads/large_3m_2x_cddb934994.jpg"},"medium":{"name":"medium_3m@2x.jpg","hash":"medium_3m_2x_cddb934994","ext":".jpg","mime":"image/jpeg","width":750,"height":750,"size":19.4,"path":null,"url":"/uploads/medium_3m_2x_cddb934994.jpg"},"small":{"name":"small_3m@2x.jpg","hash":"small_3m_2x_cddb934994","ext":".jpg","mime":"image/jpeg","width":500,"height":500,"size":12.4,"path":null,"url":"/uploads/small_3m_2x_cddb934994.jpg"}},"hash":"3m_2x_cddb934994","ext":".jpg","mime":"image/jpeg","size":25.61,"url":"/uploads/3m_2x_cddb934994.jpg","previewUrl":null,"provider":"local","provider_metadata":null,"createdAt":"2022-02-28T05:24:36.480Z","updatedAt":"2022-04-13T07:15:20.337Z"}},"id":191}

File: content/datasheets/3m-9495le.json
{"title":"3M 9495LE","slug":"3m-9495le","type":"datasheet","collectionType":"datasheets","content":null,"order":0,"fileContent":"A S K   A   3 M   E X P E R T March, 2018 3M Double Coated Tape 9495LE Product Description Finite Element Analysis FEA  data is available for this product at  3mcomFEA 3M 9495LE is a 170m Double Coated Polyester Tape featuring 3M Type 300LSE Acrylic Adhesive   Performance features include superior adhesion to Polypropylene, great resistance to consumer chemicals   and excellent holding power 3M type 300LSE acrylic adhesive has a long history of successfully bonding a   wide variety of similar and dissimilar materials such as metals, most plastics, glass, papers, and painted   surfaces Product Features  This tape has a lm carrier which can add dimensional stability to foams and other substrates and also makes   it easier to handle the tape during slitting and diecutting    The bond strength of 3M Laminating Adhesive 300LSE increases as a function of time and temperature,   and has very high initial adhesion 3M Double Coated Tape 9495LE Technical Information Note The following technical information and data should be considered representative or typical only and should not be used for specication purposes Typical Physical Properties Property Values Method Test Name Total Tape Thickness 017 mm 67 mil ASTM D3652 Carrier Thickness 0013 mm 05 mil Adhesive Type Acrylic Adhesive Carrier Clear Polyester Liner 58 Polycoated Kraft Liner Print 300LSE Liner Color Tan printed with 3M 300LSE Primary Liner Thickness 011 mm 42 mil Adhesive Thickness Test Name Notes 0086 mm Backside The caliper listed is based on a calculation from   manufacturing controlled adhesive coat   weight While past data pages have listed   nominal thicknesses of 1 and 2 mils, the coat   weight and theoretical caliper has not   changed 34 mil Backside Backside adhesive is on the exterior of the roll,   exposed when liner is removed 0071 mm 28 mil Faceside Faceside adhesive is on the interior of the roll,   exposed when unwound and liner removed Property Adhesive Thickness Typical Performance Characteristics Table continued on next page Property Values Test Condition Method Notes Short Term   Temperature   Resistance 149 C 300 F Short Term   minutes, hour 3M Double Coated Tape 9495LE Typical Performance Characteristics continued Property Values Test Condition Method Notes Long Term   Temperature   Resistance 93 C 200 F Long Term day,   weeks Static Shear 10,000 min 1000 g  Room   Temperature ASTM D3654 05 in sample size Static Shear 10,000 min 500 g  70C   158F ASTM D3654 05 in sample size Solvent   Resistance Very Good 180 Peel Adhesion DwellCure Time Dwell Time Units Substrate 66 Ncm 60 ozin 15 min Stainless Steel 99 Ncm 90 ozin 72 hr Stainless Steel 142 Ncm 130 ozin 72 hr Polycarbonate PC 12 Ncm 110 ozin 72 hr ABS 137 Ncm 125 ozin 72 hr Polypropylene PP 104 Ncm 95 ozin 72 hr Glass Property 180 Peel Adhesion Method ASTM D3330 Temp C 23C Temp F 72F Environmental Condition 50RH Backing Aluminum Foil notes 12 inmin 300 mmmin Electrical and Thermal Properties Breakdown Voltage   7100 V Typical Environmental Performance Environmental Resistance Humidity Resistance High humidity has minimal eect on adhesive performance No signicant reduction in bond strength is observed after exposure for 72hrs at   150F 65C and 90 relative humidity   UV Resistance When properly applied, nameplates and decorative trim parts are not adversely aected by exposure to direct sunlight   Water Resistance Immersion in water has no appreciable eect on the bond strength After 100 hours at room temperature, the high bond strength is maintained   Temperature Cycling Resistance High bond strength is maintained after cycling six times through                       8 hours at 4F 20C                       8 hours at 150F 65C 90 RH   Chemical Resistance When properly applied, nameplate and decorative trim parts will hold securely after exposure to numerous chemicals including oil, mild acids and   alkalis Family Group Table continued on next page 3M Double Coated Tape 9495LE HandlingApplication Information Application Examples  Foam to powder coated painted surfaces    Low surface energy plastic adhesion    Lens bonding applications Application Techniques Bond strength is dependent upon the amount of adhesivetosurface contact developed Firm application pressure and moderate heat, from 100F 38C to 130F   54C, will assist the adhesive in developing intimate contact with the bonding surface   To obtain optimum adhesion, the bonding surfaces must be clean, dry and well unied Typical cleaning solvents are methyl ethyl ketone for metals or isopropyl   alcohol for plastics Carefully read and follow manufacturers precautions and directions for use when using cleaning solvents   Ideal tape application temperature range is 70F to 100F 21C to 38C Initial tape application to surfaces at temperatures below 50F 10C is not recommended   because the adhesive becomes too rm to adhere readily However, once properly applied, low temperature holding is generally satisfactory Application Equipment To apply adhesives in a wide web format, lamination equipment is required to ensure acceptable quality To learn more about working with pressuresensitive   adhesives please refer to technical bulletin, Lamination Techniques for Converters of Laminating Adhesives 70070414308   For additional dispenser information, contact your local 3M sales representative, or the toll free 3M sales assistance number at 18002518634 Storage and Shelf Life Store in original cartons at 70F 21C and 50 relative humidity   If stored under proper conditions, product retains its performance and properties for 24 months from date of manufacture Trademarks 3M is a trademark of 3M Company References Property Values 3mcom Product Page httpswww3mcom3MenUSpdb40060169 Safety Data Sheet SDS httpswww3mcom3MenUScompanyusSDSsearchresults gsaActionmsdsSRAmsdsLocaleenUScoptnq9495LE 9474LE 9495LE Adhesive Thickness   mm       Test Name Faceside 0071 0071 Liner Color       Test Name Primary Tan Tan printed with 3M   300LSE Short Term Temperature   Resistance C       Test Condition Short   Term minutes, hour 149 149 3M Double Coated Tape 9495LE Family Group continued For Additional Information RecognitionCertication 9474LE 9495LE Adhesive Thickness   mm       Test Name Backside 0086 0086 Long Term Temperature   Resistance C       Test Condition Long   Term day, weeks 93 93 Total Tape Thickness   mm 017 017 Carrier Thickness mm 0013 0013 Adhesive Type Acrylic Acrylic Adhesive Carrier Clear Polyester Clear Polyester Liner PCK 58 Polycoated Kraft Liner Thickness mm 011 011 To request additional product information or to arrange for sales assistance, call toll free 18002518634 Address correspondence to 3M, Electronics Markets   Materials Division, 3M Center, Building 2253S06, St Paul, MN 55144 1000 Our fax number is 6517784244 or 18773692923 In Canada, phone 1800364 3577 In Puerto Rico, phone 17877503000 In Mexico, phone 52700400 MSDS 3M has not prepared a MSDS for this product which is not subject to the MSDS requirements of the Occupational Safety and Health Administrations Hazard   Communication Standard, 29 CFR 19101200b6v When used under reasonable conditions or in accordance with the 3M directions for use, the product should   not present a health and safety hazard However, use or processing of the product in a manner not in accordance with the directions for use may aect its performance   and present potential health and safety hazards   TSCA This product is dened as an article under the Toxic Substances Control Act and therefore, it is exempt from inventory listing requirements   RoHs ComplaintREACH Compliant This product complies with the European Unions Restriction of Hazardous Substances RoHs initiative and with European   REACH regulations 200295EC and 2005618EC 3M Double Coated Tape 9495LE Information 3M United States   3M Center   St Paul, MN 551441000   8003623550   www3Mcom Please recycle    3M 2021 All Rights Reserved The brands listed above are trademarks of 3M Technical Information  The technical information, guidance, and other statements contained in this document or otherwise provided by 3M are based upon records,   tests, or experience that 3M believes to be reliable, but the accuracy, completeness, and representative nature of such information is not guaranteed  Such   information is intended for people with knowledge and technical skills sucient to assess and apply their own informed judgment to the information  No license under   any 3M or third party intellectual property rights is granted or implied with this information Product Selection and Use  Many factors beyond 3Ms control and uniquely within users knowledge and control can aect the use and performance of a 3M product   in a particular application  As a result, customer is solely responsible for evaluating the product and determining whether it is appropriate and suitable for customers   application, including conducting a workplace hazard assessment and reviewing all applicable regulations and standards eg, OSHA, ANSI, etc  Failure to properly   evaluate, select, and use a 3M product and appropriate safety products, or to meet all applicable safety regulations, may result in injury, sickness, death, andor harm   to property Warranty, Limited Remedy, and Disclaimer  Unless a dierent warranty is specically stated on the applicable 3M product packaging or product literature in which   case such warranty governs, 3M warrants that each 3M product meets the applicable 3M product specication at the time 3M ships the product  3M MAKES NO   OTHER WARRANTIES OR CONDITIONS, EXPRESS OR IMPLIED, INCLUDING, BUT NOT LIMITED TO, ANY IMPLIED WARRANTY OR CONDITION OF   MERCHANTABILITY, FITNESS FOR A PARTICULAR PURPOSE, OR ARISING OUT OF A COURSE OF DEALING, CUSTOM, OR USAGE OF TRADE  If a 3M product   does not conform to this warranty, then the sole and exclusive remedy is, at 3Ms option, replacement of the 3M product or refund of the purchase price Limitation of Liability  Except for the limited remedy stated above, and except to the extent prohibited by law, 3M will not be liable for any loss or damage arising from   or related to the 3M product, whether direct, indirect, special, incidental, or consequential including, but not limited to, lost prots or business opportunity,   regardless of the legal or equitable theory asserted, including, but not limited to, warranty, contract, negligence, or strict liability Disclaimer  3M industrial and occupational products are intended, labeled, and packaged for sale to trained industrial and occupational customers for workplace use   Unless specically stated otherwise on the applicable product packaging or literature, these products are not intended, labeled, or packaged for sale to or use by   consumers eg, for home, personal, primary or secondary school, recreationalsporting, or other uses not described in the applicable product packaging or literature,   and must be selected and used in compliance with applicable health and safety regulations and standards eg, US OSHA, ANSI, as well as all product literature, user   instructions, warnings, and limitations, and the user must take any action required under any recall, eld action or other product use notice Misuse of 3M industrial   and occupational products may result in injury, sickness, or death For help with product selection and use, consult your onsite safety professional, industrial hygienist,   or other subject matter expert For additional product information, visit www3Mcom","description":null,"redirects":null,"createdAt":"2022-04-15T19:58:07.139Z","updatedAt":"2022-04-18T23:49:15.300Z","publishedAt":"2022-01-23T22:36:57.836Z","seo":{"id":1485,"title":"3M 9495LE","description":null,"image":{}},"file":{"id":70,"name":"3M-Double-Coated-Tape-9495LE.pdf","alternativeText":null,"caption":"uploads/3_M_Double_Coated_Tape_9495_LE_4539f204d2.pdf","width":null,"height":null,"formats":null,"hash":"3_M_Double_Coated_Tape_9495_LE_be37853988","ext":".pdf","mime":"application/pdf","size":150.66,"url":"https://res.cloudinary.com/srp-media/image/upload/v1649830633/3_M_Double_Coated_Tape_9495_LE_be37853988.pdf","previewUrl":null,"provider":"cloudinary","provider_metadata":{"public_id":"3_M_Double_Coated_Tape_9495_LE_be37853988","resource_type":"image"},"createdAt":"2022-04-13T06:17:14.041Z","updatedAt":"2022-04-13T07:17:42.965Z"},"pageSettings":null,"supplier":{"id":11,"title":"3M","slug":"3m","type":"supplier","collectionType":"suppliers","content":"<figure class=\"media\"><oembed url=\"https://www.youtube.com/embed/pOE-NPuSy6U\"></oembed></figure><p>&nbsp;</p><h4>The benefits of being a 3M Preferred Converter:</h4><ul><li><strong>Access to High-Performance Products</strong> – 3M is the leader in creating products, such as 3M<sup>™</sup> VHB<sup>™</sup> Foam Tape, that improve lives, enhance homes, and inspire the innovation of tomorrow.</li><li><strong>Employee Training</strong> – The 3M Converter University provides us extensive knowledge on 3M products and technologies.</li><li><strong>Networking</strong> – Using 3M’s extensive network allows us to work more efficiently in all areas of our business.</li><li><strong>Extended Customer Benefits</strong> – We receive discounts and favorable lead times, which we extend to our customers.</li><li><strong>Advisory Board Membership</strong> – SRP is on the 3M Advisory Board for Converter Markets.</li><li><strong>3M Innovation Center</strong> – We have access to the 3M Innovation Center in St. Paul, MN to give our customers a look at 3M’s new and existing technologies.</li><li><strong>Support</strong> – As a Preferred Converter, SRP is supported by a team of 3M sales representatives.</li></ul><p>From repositionable to permanent, 3M adhesive tape can be readily matched to the substrate and stress characteristics needed in the joint. Our custom fabricated 3M adhesives and tapes products can provide many solutions to countless applications using an array of different types of materials by converting them into <a href=\"https://www.srpco.com/gaskets/adhesive-backed-gaskets/\">custom gaskets</a> and seals.</p>","order":1,"description":"Over 50 years working with 3M gives us the opportunity to provide you VIP service from material sampling to prototyping—to full manufacturing, packaging, and delivery.","totalConverters":63,"color":"red_500","createdAt":"2022-04-15T19:58:04.399Z","updatedAt":"2022-04-16T01:12:18.907Z","publishedAt":"2022-01-23T21:43:22.796Z"},"id":29}
